Repository: taixuann/pda-memristors

# PDA Memristor CV Analysis Pipeline

This repository contains a Python-based pipeline for analyzing Cyclic Voltammetry (CV) data related to PDA (Polydopamine) memristors. It automates the plotting of electropolymerization, pre-treatment, and calibration data, as well as performing electrochemical calculations.

## 1/ Introduction

This project is structured to organize raw data, processed outputs, and modular Python scripts effectively.

### Folder Functions:

*   **`raw_data/`**: This directory is intended to store all your raw experimental data files, typically in `.txt` or `.csv` format. The scripts will read data directly from this folder.
*   **`results/`**: This top-level directory houses all the outputs generated by the pipeline.
    *   **`results/data/`**: Stores processed data, such as JSON files containing calibration parameters (e.g., RHE conversion factors) and CSV files with extracted peak information.
    *   **`results/figures/`**: Contains all the generated plots in `.png` format.
    *   **`results/summary/`**: (Currently not explicitly used in the provided `main.py` but good practice for future expansion) Could store aggregated results, summary reports, or tables.
*   **`modules/`**: This directory contains modular Python scripts that perform specific tasks within the pipeline.
    *   **`modules/plotting/`**: Houses scripts responsible for generating various plots.
    *   **`modules/analysis/`**: Contains scripts for performing electrochemical calculations and data analysis.
    *   **`modules/utils.py`**: A utility file containing common functions, constants (like directory paths), and helper methods used across different modules.

### Main Codes and File Functions:

*   **`main.py`**: This is the central entry point for the entire analysis pipeline. It uses `argparse` to handle command-line arguments, allowing you to select which part of the pipeline to run (e.g., plot electropolymerization, run calibration, or execute the full workflow). It orchestrates calls to functions defined in the `modules` directory.
*   **`modules/plotting/electropoly.py`**: This module is dedicated to processing and plotting Cyclic Voltammetry data specifically for electropolymerization experiments. It includes robust cycle detection logic and options for highlighting specific cycles.
*   **`modules/plotting/calibration.py`**: (Inferred) This module is responsible for handling calibration data, typically involving the conversion of potentials from one reference electrode (e.g., SCE) to another (e.g., RHE). It likely plots calibration curves and saves conversion factors.
*   **`modules/plotting/pretreat.py`**: (Inferred) This module handles the plotting of pre-treatment CV data, which is often performed before the main experiment.
*   **`modules/analysis/peaks.py`**: (Inferred) This module focuses on extracting and saving peak information (e.g., peak potentials and currents) from the CV data.
*   **`modules/utils.py`**: Provides shared resources like `RAW_DATA`, `FIGURES_DIR`, `DATA_DIR` path objects, and potentially functions like `read_json` for consistent access to files and configurations.

## 2/ How to Use

Follow these steps to set up and run the analysis pipeline.

### Prerequisites:

*   Python 3.8+
*   `pip` (Python package installer)
*   A virtual environment (recommended)

# Navigate to your project directory
cd /Users/tai/Downloads/Research/PDA-based memristors/plotting

# Create a virtual environment (if you haven't already)
python3 -m venv venv

# Activate the virtual environment
source venv/bin/activate
```

### Step 3: Place Your Raw Data

Ensure your raw data files (e.g., `.txt` from your electrochemical workstation) are placed in the `raw_data/` directory. The script expects these files to be formatted with:
*   A semicolon (`;`) as a separator.
*   A comma (`,`) as the decimal point.
*   The first row as the header.

Example filename: `PDA_1_Au, Pt small, SCE_10mV_2-10-25.txt`

#### Example 1: Plotting Electropolymerization Data Only

To plot only the electropolymerization data, use the `--plot_electropoly` flag and provide the `--pda_path` argument with the name of your raw data file.

```bash
(venv) tai@Tais-MacBook-Air plotting % python main.py --plot_electropoly --pda_path "PDA_1_Au, Pt small, SCE_10mV_2-10-25.txt"
```

This command will:
*   Read the specified `pda_path` from the `raw_data/` directory.
*   Generate two plots (highlighted and standard CV) for the electropolymerization data.
*   Save these plots as PNG files in the `results/figures/` directory.
*   Extract and save peak data to `results/data/`.

### Step 5: Review Results

After running the script, check the `results/figures/` directory for your generated plots and `results/data/` for any processed data files (e.g., peak tables, calibration JSONs).

File: raw_data/31-10-25/PDA_{1}_{Au, Pt small, SCE}_{10mV}_{31-10-25}_peaks.csv
Cycle,Anodic_E_SCE(V),Anodic_I_SCE(A),Cathodic_E_SCE(V),Cathodic_I_SCE(A),Anodic_E_RHE(V),Anodic_I_RHE(A),Cathodic_E_RHE(V),Cathodic_I_RHE(A)
Cycle 1,0.499603271484375,8.7860107421875e-06,0.073638916015625,-2.3907470703125e-07,1.1319847447916667,8.7860107421875e-06,0.7060203893229167,-2.3907470703125e-07
Cycle 2,0.3363037109375,8.31298828125e-06,-0.326904296875,-4.01611328125e-07,0.9686851842447917,8.31298828125e-06,0.30547717643229166,-4.01611328125e-07
Cycle 3,0.353363037109375,8.233642578125e-06,-0.319610595703125,-6.65283203125e-07,0.9857445104166667,8.233642578125e-06,0.31277087760416666,-6.65283203125e-07
Cycle 4,0.372894287109375,8.0780029296875e-06,-0.326934814453125,-4.149169921875e-07,1.0052757604166667,8.0780029296875e-06,0.30544665885416666,-4.149169921875e-07
Cycle 5,0.385040283203125,7.7850341796875e-06,-0.329315185546875,-4.2449951171875e-07,1.0174217565104167,7.7850341796875e-06,0.30306628776041666,-4.2449951171875e-07
Cycle 6,0.419219970703125,7.6080322265625e-06,-0.336639404296875,-5.4718017578125e-07,1.0516014440104167,7.6080322265625e-06,0.29574206901041666,-5.4718017578125e-07
Cycle 7,0.499603271484375,7.4005126953125e-06,-0.341552734375,-5.77392578125e-07,1.1319847447916667,7.4005126953125e-06,0.29082873893229166,-5.77392578125e-07
Cycle 8,0.4996337890625,7.073974609375e-06,-0.35626220703125,-4.5440673828125e-07,1.1320152623697917,7.073974609375e-06,0.27611926627604166,-4.5440673828125e-07
Cycle 9,0.4996337890625,6.6436767578125e-06,-0.385467529296875,-3.47808837890625e-07,1.1320152623697917,6.6436767578125e-06,0.24691394401041666,-3.47808837890625e-07
Cycle 10,0.4996337890625,6.085205078125e-06,-0.50018310546875,-3.41796875e-07,1.1320152623697917,6.085205078125e-06,0.13219836783854166,-3.41796875e-07
Cycle 11,0.4996337890625,5.426025390625e-06,-0.500152587890625,-3.06304931640625e-07,1.1320152623697917,5.426025390625e-06,0.13222888541666666,-3.06304931640625e-07
Cycle 12,0.49957275390625,4.603271484375e-06,-0.500244140625,-3.16619873046875e-07,1.1319542272135417,4.603271484375e-06,0.13213733268229166,-3.16619873046875e-07
Cycle 13,0.499664306640625,3.91571044921875e-06,-0.49969482421875,-2.8271484375e-07,1.1320457799479167,3.91571044921875e-06,0.13268664908854166,-2.8271484375e-07
Cycle 14,0.4996337890625,3.33587646484375e-06,-0.499664306640625,-2.83721923828125e-07,1.1320152623697917,3.33587646484375e-06,0.13271716666666666,-2.83721923828125e-07
Cycle 15,0.4991455078125,2.8228759765625e-06,-0.499755859375,-2.6678466796875e-07,1.1315269811197917,2.8228759765625e-06,0.13262561393229166,-2.6678466796875e-07
Cycle 16,0.499237060546875,2.3699951171875e-06,-0.49957275390625,-2.97119140625e-07,1.1316185338541667,2.3699951171875e-06,0.13280871940104166,-2.97119140625e-07
Cycle 17,0.4993896484375,2.0111083984375e-06,-0.499664306640625,-2.969970703125e-07,1.1317711217447917,2.0111083984375e-06,0.13271716666666666,-2.969970703125e-07
Cycle 18,0.49945068359375,1.7120361328125e-06,-0.499603271484375,-2.926025390625e-07,1.1318321569010417,1.7120361328125e-06,0.13277820182291666,-2.926025390625e-07
Cycle 19,0.49951171875,1.46636962890625e-06,-0.49957275390625,-2.84942626953125e-07,1.1318931920572917,1.46636962890625e-06,0.13280871940104166,-2.84942626953125e-07
Cycle 20,0.49957275390625,1.26129150390625e-06,-0.49957275390625,-2.91839599609375e-07,1.1319542272135417,1.26129150390625e-06,0.13280871940104166,-2.91839599609375e-07
Cycle 21,0.49957275390625,1.09039306640625e-06,-0.50006103515625,-3.11065673828125e-07,1.1319542272135417,1.09039306640625e-06,0.13232043815104166,-3.11065673828125e-07
