Repository: taixuann/pda-memristors

# PDA Memristor CV Analysis Pipeline

This repository contains a Python-based pipeline for analyzing Cyclic Voltammetry (CV) data related to PDA (Polydopamine) memristors. It automates the plotting of electropolymerization, pre-treatment, and calibration data, as well as performing electrochemical calculations.

## 1/ Introduction

This project is structured to organize raw data, processed outputs, and modular Python scripts effectively.

### Folder Functions:

*   **`raw_data/`**: This directory is intended to store all your raw experimental data files, typically in `.txt` or `.csv` format. The scripts will read data directly from this folder.

File: results/data/PDA_{GC, Pt, SCE}_{10mV}_{pH 7.4}_peaks_SCE.csv
Cycle,Anodic_E(V),Anodic_I(A),Cathodic_1_E(V),Cathodic_1_I(A),Cathodic_2_E(V),Cathodic_2_I(A)
Cycle 1,0.2685546875,2.8607177734375e-05,-0.3076171875,-6.6131591796875e-06,0.09765625,-3.77105712890625e-06
Cycle 2,0.29541015625,2.6104736328125e-05,-0.31494140625,-5.72509765625e-06,0.09033203125,-2.66510009765625e-06
Cycle 3,0.31005859375,2.55950927734375e-05,-0.31982421875,-5.6427001953125e-06,0.0830078125,-2.18536376953125e-06
Cycle 4,0.32470703125,2.48626708984375e-05,-0.3271484375,-5.322265625e-06,0.078125,-1.76239013671875e-06
Cycle 5,0.34423828125,2.41302490234375e-05,-0.33935546875,-4.8095703125e-06,0.07080078125,-1.29913330078125e-06
Cycle 6,0.37353515625,2.33978271484375e-05,-0.3515625,-4.4775390625e-06,0.06103515625,-9.43603515625e-07
Cycle 7,0.39794921875,2.19940185546875e-05,-0.3759765625,-3.84490966796875e-06,0.0537109375,-6.3751220703125e-07
Cycle 8,0.39794921875,1.98455810546875e-05,-0.39794921875,-3.17138671875e-06,0.0390625,-4.4921875e-07
Cycle 9,0.39794921875,1.66717529296875e-05,-0.39794921875,-2.2222900390625e-06,0.0,-3.729248046875e-07
Cycle 10,0.39794921875,1.36016845703125e-05,-0.39794921875,-1.62078857421875e-06,0.0,-3.50372314453125e-07
Cycle 11,0.39794921875,1.08154296875e-05,-0.39794921875,-1.2158203125e-06,0.0,-3.3721923828125e-07
Cycle 12,0.39794921875,8.5845947265625e-06,-0.39794921875,-9.4329833984375e-07,0.0,-3.2928466796875e-07
Cycle 13,0.39794921875,6.787109375e-06,-0.39794921875,-8.36181640625e-07,0.0,-3.2476806640625e-07
Cycle 14,0.39794921875,5.2978515625e-06,-0.39794921875,-7.6690673828125e-07,0.0,-3.21014404296875e-07
Cycle 15,0.39794921875,4.15191650390625e-06,-0.39794921875,-7.2540283203125e-07,0.0,-3.1719970703125e-07
Cycle 16,0.39794921875,3.28765869140625e-06,-0.39794921875,-7.1197509765625e-07,0.0,-3.13568115234375e-07
Cycle 17,0.39794921875,2.6385498046875e-06,-0.39794921875,-7.03125e-07,0.0,-3.09478759765625e-07
Cycle 18,0.39794921875,2.16400146484375e-06,-0.39794921875,-6.9610595703125e-07,0.0,-3.06060791015625e-07

File: results/data/PDA_{GC, Pt, SCE}_{10mV}_{pH 8.4}_peaks_SCE.csv
Cycle,Anodic_E(V),Anodic_I(A),Cathodic_1_E(V),Cathodic_1_I(A),Cathodic_2_E(V),Cathodic_2_I(A)
Cycle 1,0.33447265625,2.999267578125e-05,-0.3564453125,-1.470947265625e-06,0.06103515625,-5.4473876953125e-07
Cycle 2,0.36376953125,2.96966552734375e-05,-0.35888671875,-1.2591552734375e-06,0.05126953125,-3.741455078125e-07
Cycle 3,0.3955078125,2.89459228515625e-05,-0.3662109375,-1.1041259765625e-06,0.0341796875,-2.6495361328125e-07
Cycle 4,0.39794921875,2.78411865234375e-05,-0.37841796875,-9.77783203125e-07,0.01220703125,-2.1441650390625e-07
Cycle 5,0.39794921875,2.60467529296875e-05,-0.39306640625,-8.782958984375e-07,0.0,-1.94671630859375e-07

File: results/data/PDA_{GC, Pt, SCE}_{15mV}_{pH 6.2}_peaks_SCE.csv
Cycle,Anodic_E(V),Anodic_I(A),Cathodic_1_E(V),Cathodic_1_I(A),Cathodic_2_E(V),Cathodic_2_I(A)
Cycle 1,0.39794921875,3.08929443359375e-05,-0.23681640625,-4.10614013671875e-06,0.126953125,-1.72027587890625e-05
Cycle 2,0.39794921875,2.965087890625e-05,-0.24169921875,-4.2791748046875e-06,0.12451171875,-1.67938232421875e-05
Cycle 3,0.39794921875,2.88177490234375e-05,-0.244140625,-4.40216064453125e-06,0.12451171875,-1.66412353515625e-05

File: results/data/PDA_{GC, Pt, SCE}_{15mV}_{pH 7.4}_peaks_SCE.csv
Cycle,Anodic_E(V),Anodic_I(A),Cathodic_1_E(V),Cathodic_1_I(A),Cathodic_2_E(V),Cathodic_2_I(A)
Cycle 1,0.2783203125,3.4307861328125e-05,-0.3173828125,-9.4512939453125e-06,0.09033203125,-6.817626953125e-06
Cycle 2,0.31005859375,2.9052734375e-05,-0.3173828125,-8.3953857421875e-06,0.0830078125,-5.6640625e-06
Cycle 3,0.322265625,2.886962890625e-05,-0.322265625,-8.3251953125e-06,0.078125,-5.01708984375e-06
Cycle 4,0.3369140625,2.6605224609375e-05,-0.3271484375,-8.1573486328125e-06,0.07080078125,-4.44488525390625e-06
Cycle 5,0.35888671875,2.6312255859375e-05,-0.3369140625,-7.269287109375e-06,0.0634765625,-3.52386474609375e-06
Cycle 6,0.37841796875,2.6043701171875e-05,-0.34912109375,-6.756591796875e-06,0.0537109375,-2.821044921875e-06
Cycle 7,0.39794921875,2.53814697265625e-05,-0.36865234375,-6.3140869140625e-06,0.04150390625,-2.13653564453125e-06
Cycle 8,0.39794921875,2.313232421875e-05,-0.3955078125,-5.6732177734375e-06,0.02685546875,-1.55487060546875e-06
Cycle 9,0.39794921875,2.03704833984375e-05,-0.39794921875,-4.5611572265625e-06,0.0,-1.12152099609375e-06
Cycle 10,0.39794921875,1.6790771484375e-05,-0.39794921875,-3.150634765625e-06,0.0,-9.5001220703125e-07
Cycle 11,0.39794921875,1.3226318359375e-05,-0.39794921875,-2.15362548828125e-06,0.0,-8.9569091796875e-07
Cycle 12,0.39794921875,1.02264404296875e-05,-0.39794921875,-1.72882080078125e-06,0.0,-8.80126953125e-07
Cycle 13,0.39794921875,8.026123046875e-06,-0.39794921875,-1.57958984375e-06,0.0,-8.70361328125e-07
Cycle 14,0.39794921875,6.4300537109375e-06,-0.39794921875,-1.4923095703125e-06,0.0,-8.6212158203125e-07
Cycle 15,0.39794921875,5.3009033203125e-06,-0.39794921875,-1.4501953125e-06,0.0,-8.53271484375e-07
Cycle 16,0.39794921875,4.51568603515625e-06,-0.39794921875,-1.42242431640625e-06,0.0,-8.4442138671875e-07
Cycle 17,0.39794921875,3.9031982421875e-06,-0.39794921875,-1.41082763671875e-06,0.0,-8.355712890625e-07
Cycle 18,0.39794921875,3.42620849609375e-06,-0.39794921875,-1.4019775390625e-06,0.0,-8.2733154296875e-07
Cycle 19,0.39794921875,3.06060791015625e-06,-0.39794921875,-1.39404296875e-06,0.0,-8.1878662109375e-07
Cycle 20,0.39794921875,2.7801513671875e-06,-0.39794921875,-1.38641357421875e-06,0.0,-8.1085205078125e-07

File: results/data/PDA_{GC, Pt, SCE}_{50mV}_{pH 6.2}_peaks_SCE.csv
Cycle,Anodic_E(V),Anodic_I(A),Cathodic_1_E(V),Cathodic_1_I(A),Cathodic_2_E(V),Cathodic_2_I(A)
Cycle 1,0.39794921875,3.603515625e-05,-0.380859375,-4.79766845703125e-06,0.11474609375,-2.5018310546875e-05
Cycle 2,0.39794921875,3.60382080078125e-05,-0.244140625,-6.5887451171875e-06,0.11474609375,-2.54608154296875e-05
Cycle 3,0.39794921875,3.53057861328125e-05,-0.25146484375,-7.1136474609375e-06,0.11474609375,-2.4981689453125e-05
Cycle 4,0.39794921875,3.47259521484375e-05,-0.25146484375,-7.464599609375e-06,0.11474609375,-2.451171875e-05
Cycle 5,0.39794921875,3.42376708984375e-05,-0.25146484375,-7.708740234375e-06,0.11474609375,-2.41424560546875e-05
Cycle 6,0.39794921875,3.39599609375e-05,-0.25146484375,-7.6812744140625e-06,0.11474609375,-2.3992919921875e-05
Cycle 7,0.39794921875,3.3978271484375e-05,-0.2490234375,-7.58056640625e-06,0.11474609375,-2.40478515625e-05
Cycle 8,0.39794921875,3.3856201171875e-05,-0.25146484375,-7.5836181640625e-06,0.11474609375,-2.403564453125e-05
Cycle 9,0.39794921875,3.360595703125e-05,-0.2490234375,-7.5897216796875e-06,0.11474609375,-2.3944091796875e-05
Cycle 10,0.39794921875,3.3331298828125e-05,-0.25146484375,-7.586669921875e-06,0.11474609375,-2.3858642578125e-05
Cycle 11,0.39794921875,3.31787109375e-05,-0.25146484375,-7.5347900390625e-06,0.1123046875,-2.38250732421875e-05
Cycle 12,0.39794921875,3.29193115234375e-05,-0.2490234375,-7.5927734375e-06,0.11474609375,-2.3699951171875e-05
Cycle 13,0.39794921875,3.2562255859375e-05,-0.25146484375,-7.6202392578125e-06,0.1123046875,-2.349853515625e-05
Cycle 14,0.39794921875,3.23089599609375e-05,-0.2490234375,-7.55615234375e-06,0.1123046875,-2.33734130859375e-05
Cycle 15,0.39794921875,3.21868896484375e-05,-0.25390625,-7.4676513671875e-06,0.1123046875,-2.33306884765625e-05
Cycle 16,0.39794921875,3.20068359375e-05,-0.2490234375,-7.4920654296875e-06,0.1123046875,-2.325439453125e-05
Cycle 17,0.39794921875,3.17535400390625e-05,-0.25146484375,-7.4493408203125e-06,0.1123046875,-2.31658935546875e-05
Cycle 18,0.39794921875,3.1658935546875e-05,-0.25146484375,-7.354736328125e-06,0.1123046875,-2.31109619140625e-05
Cycle 19,,,,,0.0048828125,-4.0283203125e-07

File: results/data/PDA_{GC, Pt, SCE}_{50mV}_{pH 7.4}_peaks_SCE.csv
Cycle,Anodic_E(V),Anodic_I(A),Cathodic_1_E(V),Cathodic_1_I(A),Cathodic_2_E(V),Cathodic_2_I(A)
Cycle 1,0.2880859375,5.8319091796875e-05,-0.32470703125,-1.39984130859375e-05,0.0732421875,-2.64678955078125e-05
Cycle 2,0.3173828125,4.8223876953125e-05,-0.32958984375,-1.5234375e-05,0.06591796875,-2.31109619140625e-05
Cycle 3,0.3369140625,4.49249267578125e-05,-0.33203125,-1.53472900390625e-05,0.06103515625,-2.10906982421875e-05
Cycle 4,0.34912109375,4.3609619140625e-05,-0.3369140625,-1.5240478515625e-05,0.05615234375,-1.983642578125e-05
Cycle 5,0.35888671875,4.25872802734375e-05,-0.33935546875,-1.5118408203125e-05,0.0537109375,-1.87469482421875e-05
Cycle 6,0.37109375,4.16473388671875e-05,-0.34423828125,-1.4984130859375e-05,0.048828125,-1.76727294921875e-05
Cycle 7,0.3857421875,4.03656005859375e-05,-0.34912109375,-1.4874267578125e-05,0.04638671875,-1.64764404296875e-05
Cycle 8,0.39794921875,3.91998291015625e-05,-0.35400390625,-1.45782470703125e-05,0.04150390625,-1.524658203125e-05
Cycle 9,0.39794921875,3.81256103515625e-05,-0.35888671875,-1.42181396484375e-05,0.03662109375,-1.40472412109375e-05
Cycle 10,0.39794921875,3.6883544921875e-05,-0.3662109375,-1.37786865234375e-05,0.0341796875,-1.28509521484375e-05
Cycle 11,0.39794921875,3.55072021484375e-05,-0.3759765625,-1.32659912109375e-05,0.029296875,-1.16851806640625e-05
Cycle 12,0.39794921875,3.411865234375e-05,-0.3857421875,-1.26861572265625e-05,0.0244140625,-1.0577392578125e-05
Cycle 13,0.39794921875,3.26995849609375e-05,-0.3955078125,-1.20452880859375e-05,0.01953125,-9.5245361328125e-06
Cycle 14,0.39794921875,3.1170654296875e-05,-0.39794921875,-1.13433837890625e-05,0.01220703125,-8.5113525390625e-06
Cycle 15,0.39794921875,2.95928955078125e-05,-0.39794921875,-1.06231689453125e-05,0.0048828125,-7.5469970703125e-06
Cycle 16,0.39794921875,2.77862548828125e-05,-0.39794921875,-9.8480224609375e-06,0.0,-6.6131591796875e-06
Cycle 17,0.39794921875,2.58758544921875e-05,-0.39794921875,-9.039306640625e-06,0.0,-5.67626953125e-06
Cycle 18,0.39794921875,2.38311767578125e-05,-0.39794921875,-8.203125e-06,0.0,-4.7564697265625e-06
Cycle 19,0.39794921875,2.1630859375e-05,-0.39794921875,-7.342529296875e-06,0.0,-3.94805908203125e-06
Cycle 20,0.39794921875,1.943359375e-05,-0.39794921875,-6.4544677734375e-06,0.0,-3.30780029296875e-06
Cycle 21,0.39794921875,1.7254638671875e-05,-0.39794921875,-5.5816650390625e-06,0.0,-2.838134765625e-06
Cycle 22,0.39794921875,1.52008056640625e-05,-0.39794921875,-4.7930908203125e-06,0.0,-2.5335693359375e-06
Cycle 23,0.39794921875,1.329345703125e-05,-0.39794921875,-4.16290283203125e-06,0.0,-2.34466552734375e-06
Cycle 24,0.39794921875,1.1651611328125e-05,-0.39794921875,-3.70697021484375e-06,0.0,-2.24334716796875e-06
Cycle 25,0.39794921875,1.0272216796875e-05,-0.39794921875,-3.4100341796875e-06,0.0,-2.19268798828125e-06
Cycle 26,0.39794921875,9.14306640625e-06,-0.39794921875,-3.2366943359375e-06,0.00244140625,-2.15789794921875e-06
Cycle 27,0.39794921875,8.245849609375e-06,-0.39794921875,-3.12530517578125e-06,0.0,-2.14019775390625e-06
Cycle 28,0.39794921875,7.50732421875e-06,-0.39794921875,-3.0755615234375e-06,0.0,-2.12982177734375e-06
Cycle 29,0.39794921875,6.9244384765625e-06,-0.39794921875,-3.0413818359375e-06,0.0,-2.11944580078125e-06
Cycle 30,0.39794921875,6.45751953125e-06,-0.39794921875,-3.02093505859375e-06,0.0,-2.1063232421875e-06

File: results/data/PDA_{GC, Pt, SCE}_{50mV}_{pH 8.4}_peaks_SCE.csv
Cycle,Anodic_E(V),Anodic_I(A),Cathodic_1_E(V),Cathodic_1_I(A),Cathodic_2_E(V),Cathodic_2_I(A)
Cycle 1,0.3271484375,6.683349609375e-05,-0.34423828125,-1.25091552734375e-05,0.0634765625,-2.38861083984375e-05
Cycle 2,0.3564453125,6.09130859375e-05,-0.34423828125,-1.3916015625e-05,0.05615234375,-2.3126220703125e-05
Cycle 3,0.3759765625,5.9234619140625e-05,-0.34912109375,-1.27471923828125e-05,0.0537109375,-2.10296630859375e-05
Cycle 4,0.38330078125,5.9661865234375e-05,-0.3515625,-1.28997802734375e-05,0.05126953125,-2.03582763671875e-05
Cycle 5,0.3955078125,5.8807373046875e-05,-0.3515625,-1.2530517578125e-05,0.048828125,-1.91497802734375e-05
Cycle 6,0.3955078125,5.8135986328125e-05,-0.3564453125,-1.2286376953125e-05,0.04638671875,-1.8115234375e-05
Cycle 7,0.39794921875,5.7586669921875e-05,-0.361328125,-1.209716796875e-05,0.0439453125,-1.70623779296875e-05
Cycle 8,0.39794921875,5.6549072265625e-05,-0.3662109375,-1.18011474609375e-05,0.04150390625,-1.5899658203125e-05
Cycle 9,0.39794921875,5.5389404296875e-05,-0.36865234375,-1.14776611328125e-05,0.03662109375,-1.47491455078125e-05
Cycle 10,0.39794921875,5.4046630859375e-05,-0.3759765625,-1.1138916015625e-05,0.0341796875,-1.35955810546875e-05
Cycle 11,0.39794921875,5.2520751953125e-05,-0.38818359375,-1.08154296875e-05,0.03173828125,-1.2469482421875e-05
Cycle 12,0.39794921875,5.072021484375e-05,-0.39306640625,-1.04400634765625e-05,0.029296875,-1.1358642578125e-05
Cycle 13,0.39794921875,4.88616943359375e-05,-0.3955078125,-1.00433349609375e-05,0.02685546875,-1.02783203125e-05
Cycle 14,0.39794921875,4.67864990234375e-05,-0.39794921875,-9.6038818359375e-06,0.01953125,-9.2437744140625e-06
Cycle 15,0.39794921875,4.45343017578125e-05,-0.39794921875,-9.130859375e-06,0.01953125,-8.2672119140625e-06
Cycle 16,0.39794921875,4.2242431640625e-05,-0.39794921875,-8.6578369140625e-06,0.01220703125,-7.354736328125e-06
Cycle 17,0.39794921875,3.9776611328125e-05,-0.39794921875,-8.0810546875e-06,0.0048828125,-6.4727783203125e-06
Cycle 18,0.39794921875,3.73291015625e-05,-0.39794921875,-7.5408935546875e-06,0.0,-5.6915283203125e-06
Cycle 19,0.39794921875,3.4820556640625e-05,-0.39794921875,-6.9854736328125e-06,0.0,-4.9560546875e-06
Cycle 20,0.39794921875,3.23028564453125e-05,-0.39794921875,-6.3934326171875e-06,0.0,-4.27734375e-06
Cycle 21,,,,,0.01220703125,2.71697998046875e-06
