Repository: taixuann/pda-memristors

# PDA Memristor CV Analysis Pipeline

This repository contains a Python-based pipeline for analyzing Cyclic Voltammetry (CV) data related to PDA (Polydopamine) memristors. It automates the plotting of electropolymerization, pre-treatment, and calibration data, as well as performing electrochemical calculations.

## 1/ Introduction

This project is structured to organize raw data, processed outputs, and modular Python scripts effectively.

### Folder Functions:

*   **`raw_data/`**: This directory is intended to store all your raw experimental data files, typically in `.txt` or `.csv` format. The scripts will read data directly from this folder.
*   **`results/`**: This top-level directory houses all the outputs generated by the pipeline.
    *   **`results/data/`**: Stores processed data, such as JSON files containing calibration parameters (e.g., RHE conversion factors) and CSV files with extracted peak information.
    *   **`results/figures/`**: Contains all the generated plots in `.png` format.
    *   **`results/summary/`**: (Currently not explicitly used in the provided `main.py` but good practice for future expansion) Could store aggregated results, summary reports, or tables.
*   **`modules/`**: This directory contains modular Python scripts that perform specific tasks within the pipeline.
    *   **`modules/plotting/`**: Houses scripts responsible for generating various plots.
    *   **`modules/analysis/`**: Contains scripts for performing electrochemical calculations and data analysis.
    *   **`modules/utils.py`**: A utility file containing common functions, constants (like directory paths), and helper methods used across different modules.

### Main Codes and File Functions:

*   **`main.py`**: This is the central entry point for the entire analysis pipeline. It uses `argparse` to handle command-line arguments, allowing you to select which part of the pipeline to run (e.g., plot electropolymerization, run calibration, or execute the full workflow). It orchestrates calls to functions defined in the `modules` directory.
*   **`modules/plotting/electropoly.py`**: This module is dedicated to processing and plotting Cyclic Voltammetry data specifically for electropolymerization experiments. It includes robust cycle detection logic and options for highlighting specific cycles.
*   **`modules/plotting/calibration.py`**: (Inferred) This module is responsible for handling calibration data, typically involving the conversion of potentials from one reference electrode (e.g., SCE) to another (e.g., RHE). It likely plots calibration curves and saves conversion factors.
*   **`modules/plotting/pretreat.py`**: (Inferred) This module handles the plotting of pre-treatment CV data, which is often performed before the main experiment.
*   **`modules/analysis/peaks.py`**: (Inferred) This module focuses on extracting and saving peak information (e.g., peak potentials and currents) from the CV data.
*   **`modules/utils.py`**: Provides shared resources like `RAW_DATA`, `FIGURES_DIR`, `DATA_DIR` path objects, and potentially functions like `read_json` for consistent access to files and configurations.

## 2/ How to Use

Follow these steps to set up and run the analysis pipeline.

### Prerequisites:

*   Python 3.8+
*   `pip` (Python package installer)
*   A virtual environment (recommended)

# Navigate to your project directory
cd /Users/tai/Downloads/Research/PDA-based memristors/plotting

# Create a virtual environment (if you haven't already)
python3 -m venv venv

# Activate the virtual environment
source venv/bin/activate
```

### Step 3: Place Your Raw Data

Ensure your raw data files (e.g., `.txt` from your electrochemical workstation) are placed in the `raw_data/` directory. The script expects these files to be formatted with:
*   A semicolon (`;`) as a separator.
*   A comma (`,`) as the decimal point.
*   The first row as the header.

Example filename: `PDA_1_Au, Pt small, SCE_10mV_2-10-25.txt`

#### Example 1: Plotting Electropolymerization Data Only

To plot only the electropolymerization data, use the `--plot_electropoly` flag and provide the `--pda_path` argument with the name of your raw data file.

```bash
(venv) tai@Tais-MacBook-Air plotting % python main.py --plot_electropoly --pda_path "PDA_1_Au, Pt small, SCE_10mV_2-10-25.txt"
```

This command will:
*   Read the specified `pda_path` from the `raw_data/` directory.
*   Generate two plots (highlighted and standard CV) for the electropolymerization data.
*   Save these plots as PNG files in the `results/figures/` directory.
*   Extract and save peak data to `results/data/`.

### Step 5: Review Results

After running the script, check the `results/figures/` directory for your generated plots and `results/data/` for any processed data files (e.g., peak tables, calibration JSONs).

File: results/summary/peak_summary_tables/peak_summary_table_merged.csv
pH,,7.4,7.4,7.4,7.4,7.4,8.4,8.4,8.4,8.4,8.4
,,"Epa
(V)","Ipa
(µA)","Epc
(V)","Ipc
(µA)","Ipc/Ipa
Ratio","Epa
(V)","Ipa
(µA)","Epc
(V)","Ipc
(µA)","Ipc/Ipa
Ratio"
Electrode,Scan Rate (mV/s),,,,,,,,,,
Au,10,0.31494140625,8.36181640625,-0.33447265625,-1.07391357421875,0.12843065693430655,0.341796875,9.6893310546875,-0.33935546875,-0.6927490234375,0.07149606299212599
Au,15,0.29296875,10.0616455078125,-0.33935546875,-1.768798828125,0.17579617834394903,0.322265625,10.9954833984375,-0.33447265625,-1.2445068359375,0.1131834582292534
Au,20,0.2978515625,11.2884521484375,-0.322265625,-2.342529296875,0.2075155447418221,0.3173828125,12.6312255859375,-0.33447265625,-0.77362060546875,0.061246677941531776
Au,50,0.28564453125,17.1630859375,-0.3125,-3.39202880859375,0.19763513513513514,0.33935546875,18.6798095703125,-0.33935546875,-3.631591796875,0.19441267766704787
Au,100,0.322265625,24.89013671875,-0.3369140625,-5.206298828125,0.2091711623344777,0.3564453125,26.8096923828125,-0.361328125,-4.9346923828125,0.18406374501992034
GC,10,0.2685546875,28.607177734375,-0.3076171875,-6.6131591796875,0.23117132494132708,0.33447265625,29.99267578125,-0.3564453125,-1.470947265625,0.049043549043549045
GC,15,0.2783203125,34.307861328125,-0.3173828125,-9.4512939453125,0.2754847891834193,0.25146484375,39.5477294921875,-0.33203125,-2.5555419921875,0.06461918357897985
GC,20,0.2197265625,43.048095703125,-0.2978515625,-9.0118408203125,0.20934354175528144,0.2880859375,43.603515625,-0.322265625,-6.939697265625,0.15915453527435608
GC,50,0.2880859375,58.319091796875,-0.32470703125,-13.9984130859375,0.2400313971742543,0.3271484375,66.83349609375,-0.34423828125,-12.5091552734375,0.1871689497716895
GC,100,0.2685546875,83.67919921875,-0.32470703125,-17.1722412109375,0.20521517140773157,0.29296875,92.681884765625,-0.33935546875,-17.4530029296875,0.18831083305893973
